Repository: ikatkov/ferrite-cores

# Salvaged ferrite cores characterization

## Measure and compute
 **Take measurements of the core**


See [Jupyter notebook](./FerriteCore.ipynb)

## Theory
**Ferrite bead response characteristics**

Interesting findings

https://www.everythingrf.com/community/what-is-self-resonant-frequency

## References

https://owenduffy.net/blog/?p=16124

File: FerriteCore-core4-fixtureA.ipynb
# Measure initial permeability

If you can measure inductance with LCR meter. Make one loop over the toroid, measure inductance and torroid dimensions.

It is vital that this measurement is done with as few turns as necessary to give a reliable and accurate reading on the
measuring instrument. More turns means decreased self resonant frequency and the impedance will no longer
obey the simple model 

$\frac{X}{R}=\frac{\mu'}{µ''}$

If the inductor has appreciable flux leakage (eg a rod or low µ), then the flux leakage results in a departure from the formula above.


Magnetic permeability $\mu$ is the ability of a magnetic material to support the formation of a magnetic field. The initial permeability $\mu_i$ is the purely amplitude permeability of the ferrite core when the magnetic field (B) is close to “zero” as shown in the below B-H curve figure.

<img src="mu.jpeg">

Initial permeability describes the relative permeability of a material at low values of B (below 0.1T). The maximum value for $\mu$  in a material is frequently a factor of between 2 and 5 or more above its initial value.

The magnetic permeability $\mu$ can be interpreted as “conductivity for magnetic flux”. The initial permeability is determined by the following formula, which is related to the applied magnetic material, its dimensions and shape.

<img src="mu2.png">

$L=\frac{\mu_0*\mu_r*N^2}{2*\pi}*h*log_e(\frac{r_o}{r_i})$

$\mu_0$ - magnetic constant $4*\pi*10^{-7} [\frac{T * m}{A}]$

src https://coil32.net/ferrite-toroid-core.html

From here we can compute $\mu_i$

```
import math

# measured values with one turn over torroid.
od = 25 #mm
id = 15 #mm
width = 10 #mm, the h symbol in the formula above
turns=2 #use least turns possible to minimise self resonance effects
L=1 #uH 

mu_init = L/(0.0002*width*turns**2*math.log(od/id))
print("initial magnetic permeability of the core = ", mu_init, "[gauss/oersted or G/Oe]")
```

initial magnetic permeability of the core =  244.7018986214022 [gauss/oersted or G/Oe]

# Compute inductance factor of the core

We will use this measured initial magnetic permeability of the core to compute $A_L$ parameter - the inductance factor of the core

$A_L=0.2*\mu_i*h*log_e(\frac{r_o}{r_i})$

```
#width is the h symbol in the formula above
al=0.2*mu_init*width*math.log(od/id)
print("Al=",al)

mu_0=4e-7*math.pi # magnetic constant
a_over_l=al/(mu_0*mu_init*1e9);
print("A/l=",a_over_l)
```

Al= 250.0
A/l= 0.000813004230803582

# Take measurements of the toroid with VNA

* Callibrate the VNA with the testing fixture
* Setup the toroid in the testing fixture
* Configure sweep 50kHz .. 400Mhz
* Run nano-VNA, record measurements into *.s1p file (Touchstone file format)
* Process raw data with the script below

Fixture used here

<img src="fixture-a.jpg" width="400">

```
import matplotlib.pyplot as plt
import skrf as rf
import numpy

file1='core4-fixtureA.s1p'

nw1=rf.Network(file1)
mu=(nw1.z[:,0,0]/turns**2/(2*math.pi*nw1.f))/(mu_0*a_over_l)*-1j

plt.figure()
plt.rcParams['axes.formatter.min_exponent'] = 4
plt.plot(nw1.f/1e6,mu.real,label='mu1')
plt.plot(nw1.f/1e6,-mu.imag,label='mu2')
plt.xscale('log')
plt.yscale('log')
plt.legend(('$\mu\'\ inductance$','$\mu\'\'\ loss$'),loc='upper right',shadow=True)
plt.ylim(bottom=1)
plt.xlim(left=0.05, right=100)
plt.ylabel('Relative permeability')
plt.xlabel('Frequency (MHz)')
plt.title('Complex relative permeability - {}'.format(file1))
plt.grid(True, which="both")
plt.show()
```

To determine the core material - note the frequency where losses become dominant, note initial permeability

# Check manufacturers

| Name      | Site |
| ----------- | ----------- |
|Fair-Rite|http://www.fair-rite.com|
|Ferroxcube(Yageo)|http://www.yageo.com|
|Magnetics|http://www.mag-inc.com|
|Micrometals|http://www.micrometals.com|
|Amidon Company|http://www.amidoncorp.com|

src https://www.nutsvolts.com/magazine/article/July2015_HamWorkbench

---
core4 sample appears to be material simmilar or identical to material 52

> A new high frequency NiZn ferrite material that combines a high saturation flux density and a high Curie temperature.

<img src="52_uuvsF.jpeg">

https://www.fair-rite.com/52-material-data-sheet/

https://www.amidoncorp.com/product_images/specifications/52_Material.pdf

## Saturation current

Check `Flux Density @ Field Strength` row in the datasheet. See max Oersted (H) number. This is where this material saturates. It can also be determined graphically from the Hysteresis Loop: the point where the two black lines meet at the upper-right is saturation.


$1 \mathrm{Oe}= {1000 \:\mathrm A \over 4 \pi \:\mathrm m}\approx 79.58 \: \mathrm A / \mathrm m$

Calculate for inductor we about to wind. For example, say we have a toroidal core with a circumference of 4cm, with 10 turns on it, with 500mA. The field strength is then:

$$\begin{align}
\frac{10 \cdot 0.5 \:\mathrm A}{0.04 \:\mathrm m} &= 125\:A/\mathrm m \\
125\: \mathrm A/ \mathrm m \cdot \frac{4 \pi}{1000} &\approx 1.57\: \mathrm{Oe}
\end{align}$$

This is less than the 10 Oe in the datasheet, so the core is not saturated.

## Refrences

* [EstimateZFerriteToroidInductor.pdf](EstimateZFerriteToroidInductor.pdf)
* https://www.fair-rite.com/materials/
* https://ham.stackexchange.com/questions/1159/how-does-one-read-a-ferrite-datasheet
* http://przyrbwn.icm.edu.pl/APP/PDF/117/a117z522.pdf
* https://coil32.net/ferrite-toroid-core.html

File: FerriteCore-core4-fixtureB.ipynb
# Measure initial permeability

If you can measure inductance with LCR meter. Make one loop over the toroid, measure inductance and torroid dimensions.

It is vital that this measurement is done with as few turns as necessary to give a reliable and accurate reading on the
measuring instrument. More turns means decreased self resonant frequency and the impedance will no longer
obey the simple model 

$\frac{X}{R}=\frac{\mu'}{µ''}$

If the inductor has appreciable flux leakage (eg a rod or low µ), then the flux leakage results in a departure from the formula above.


Magnetic permeability $\mu$ is the ability of a magnetic material to support the formation of a magnetic field. The initial permeability $\mu_i$ is the purely amplitude permeability of the ferrite core when the magnetic field (B) is close to “zero” as shown in the below B-H curve figure.

<img src="mu.jpeg">

Initial permeability describes the relative permeability of a material at low values of B (below 0.1T). The maximum value for $\mu$  in a material is frequently a factor of between 2 and 5 or more above its initial value.

The magnetic permeability $\mu$ can be interpreted as “conductivity for magnetic flux”. The initial permeability is determined by the following formula, which is related to the applied magnetic material, its dimensions and shape.

<img src="mu2.png">

$L=\frac{\mu_0*\mu_r*N^2}{2*\pi}*h*log_e(\frac{r_o}{r_i})$

$\mu_0$ - magnetic constant $4*\pi*10^{-7} [\frac{T * m}{A}]$

src https://coil32.net/ferrite-toroid-core.html

From here we can compute $\mu_i$

```
import math

# measured values with one turn over torroid.
od = 25 #mm
id = 15 #mm
width = 10 #mm, the h symbol in the formula above
turns=2 #use least turns possible to minimise self resonance effects
L=1 #uH 

mu_init = L/(0.0002*width*turns**2*math.log(od/id))
print("initial magnetic permeability of the core = ", mu_init, "[gauss/oersted or G/Oe]")
```

initial magnetic permeability of the core =  244.7018986214022 [gauss/oersted or G/Oe]

# Compute inductance factor of the core

We will use this measured initial magnetic permeability of the core to compute $A_L$ parameter - the inductance factor of the core

$A_L=0.2*\mu_i*h*log_e(\frac{r_o}{r_i})$

```
#width is the h symbol in the formula above
al=0.2*mu_init*width*math.log(od/id)
print("Al=",al)

mu_0=4e-7*math.pi # magnetic constant
a_over_l=al/(mu_0*mu_init*1e9);
print("A/l=",a_over_l)
```

Al= 250.0
A/l= 0.000813004230803582

# Take measurements of the toroid with VNA

* Callibrate the VNA with the testing fixture
* Setup the toroid in the testing fixture
* Configure sweep 50kHz .. 400Mhz
* Run nano-VNA, record measurements into *.s1p file (Touchstone file format)
* Process raw data with the script below

fixture used here

<img src="fixture-b.jpg" width="400">

```
import matplotlib.pyplot as plt
import skrf as rf
import numpy

file1='core4_fixtureB.s1p'

nw1=rf.Network(file1)
mu=(nw1.z[:,0,0]/turns**2/(2*math.pi*nw1.f))/(mu_0*a_over_l)*-1j

plt.figure()
plt.rcParams['axes.formatter.min_exponent'] = 4
plt.plot(nw1.f/1e6,mu.real,label='mu1')
plt.plot(nw1.f/1e6,-mu.imag,label='mu2')
plt.xscale('log')
plt.yscale('log')
plt.legend(('$\mu\'\ inductance$','$\mu\'\'\ loss$'),loc='upper right',shadow=True)
plt.ylim(bottom=1)
plt.xlim(left=0.05, right=100)
plt.ylabel('Relative permeability')
plt.xlabel('Frequency (MHz)')
plt.title('Complex relative permeability - {}'.format(file1))
plt.grid(True, which="both")
plt.show()
```

Note the frequency where losses become dominant, note initial permeability/

# Check manufacturers

| Name      | Site |
| ----------- | ----------- |
|Fair-Rite|http://www.fair-rite.com|
|Ferroxcube(Yageo)|http://www.yageo.com|
|Magnetics|http://www.mag-inc.com|
|Micrometals|http://www.micrometals.com|
|Amidon Company|http://www.amidoncorp.com|

src https://www.nutsvolts.com/magazine/article/July2015_HamWorkbench

---
core4.s1p appears to be material simmilar or identical to material 52

> A new high frequency NiZn ferrite material that combines a high saturation flux density and a high Curie temperature.

<img src="52_uuvsF.jpeg">

https://www.fair-rite.com/52-material-data-sheet/

https://www.amidoncorp.com/product_images/specifications/52_Material.pdf

## Saturation current

Check `Flux Density @ Field Strength` row in the datasheet. See max Oersted (H) number. This is where this material saturates. It can also be determined graphically from the Hysteresis Loop: the point where the two black lines meet at the upper-right is saturation.


$1 \mathrm{Oe}= {1000 \:\mathrm A \over 4 \pi \:\mathrm m}\approx 79.58 \: \mathrm A / \mathrm m$

Calculate for inductor we about to wind. For example, say we have a toroidal core with a circumference of 4cm, with 10 turns on it, with 500mA. The field strength is then:

$$\begin{align}
\frac{10 \cdot 0.5 \:\mathrm A}{0.04 \:\mathrm m} &= 125\:A/\mathrm m \\
125\: \mathrm A/ \mathrm m \cdot \frac{4 \pi}{1000} &\approx 1.57\: \mathrm{Oe}
\end{align}$$

This is less than the 10 Oe in the datasheet, so the core is not saturated.

## Refrences

* [EstimateZFerriteToroidInductor.pdf](EstimateZFerriteToroidInductor.pdf)
* https://www.fair-rite.com/materials/
* https://ham.stackexchange.com/questions/1159/how-does-one-read-a-ferrite-datasheet
* http://przyrbwn.icm.edu.pl/APP/PDF/117/a117z522.pdf
* https://coil32.net/ferrite-toroid-core.html

File: FerriteCore-core4.ipynb
# Measure initial permeability

If you can measure inductance with LCR meter. Make one loop over the toroid, measure inductance and torroid dimensions.

It is vital that this measurement is done with as few turns as necessary to give a reliable and accurate reading on the
measuring instrument. More turns means decreased self resonant frequency and the impedance will no longer
obey the simple model 

$\frac{X}{R}=\frac{\mu'}{µ''}$

If the inductor has appreciable flux leakage (eg a rod or low µ), then the flux leakage results in a departure from

$\frac{X}{R}=\frac{\mu'}{µ''}$


Magnetic permeability $\mu$ is the ability of a magnetic material to support the formation of a magnetic field. The initial permeability $\mu_i$ is the purely amplitude permeability of the ferrite core when the magnetic field (B) is close to “zero” as shown in the below B-H curve figure.

<img src="mu.jpeg">

Initial permeability describes the relative permeability of a material at low values of B (below 0.1T). The maximum value for $\mu$  in a material is frequently a factor of between 2 and 5 or more above its initial value.

The magnetic permeability $\mu$ can be interpreted as “conductivity for magnetic flux”. The initial permeability is determined by the following formula, which is related to the applied magnetic material, its dimensions and shape.

<img src="mu2.png">

$L=\frac{\mu_0*\mu_r*N^2}{2*\pi}*h*log_e(\frac{r_o}{r_i})$

$\mu_0$ - magnetic constant $4*\pi*10^{-7} [\frac{T * m}{A}]$

src https://coil32.net/ferrite-toroid-core.html

From here we can compute $\mu_i$

```
import math

# measured values with one turn over torroid.
od = 25 #mm
id = 15 #mm
width = 10 #mm, the h symbol in the formula above
turns=2 #use least turns possible to minimise self resonance effects
L=1 #uH 

mu_init = L/(0.0002*width*turns**2*math.log(od/id))
print("initial magnetic permeability of the core = ", mu_init, "[gauss/oersted or G/Oe]")
```

initial magnetic permeability of the core =  244.7018986214022 [gauss/oersted or G/Oe]

# Compute inductance factor of the core

We will use this measured initial magnetic permeability of the core to compute $A_L$ parameter - the inductance factor of the core

$A_L=0.2*\mu_i*h*log_e(\frac{r_o}{r_i})$

```
#width is the h symbol in the formula above
al=0.2*mu_init*width*math.log(od/id)
print("Al=",al)

mu_0=4e-7*math.pi # magnetic constant
a_over_l=al/(mu_0*mu_init*1e9);
print("A/l=",a_over_l)
```

Al= 250.0
A/l= 0.000813004230803582

# Take measurements of the toroid with VNA

* Callibrate the VNA with the testing fixture
* Setup the toroid in the testing fixture
* Configure sweep 50kHz .. 400Mhz
* Run nano-VNA, record measurements into *.s1p file (Touchstone file format)
* Process raw data with the script below

```
import matplotlib.pyplot as plt
import skrf as rf
import numpy
import math

file1='core4.s1p'

nw1=rf.Network(file1)
mu=(nw1.z[:,0,0]/turns**2/(2*math.pi*nw1.f))/(mu_0*a_over_l)*-1j

f = plt.figure()
plt.plot(nw1.f/1e6,mu.real,label='mu1')
plt.plot(nw1.f/1e6,-mu.imag,label='mu2')
plt.xscale('log')
plt.yscale('log')
plt.legend(('$\mu\'\ inductance$','$\mu\'\'\ loss$'),loc='upper right',shadow=True)
plt.ylim(bottom=0)
plt.xlim(left=0.05)
plt.ylabel('Relative permeability')
plt.xlabel('Frequency (MHz)')
plt.title('Complex relative permeability - {}'.format(file1))
plt.grid(True, which="both")
plt.show()
```

/var/folders/gf/zhqjnh3j6pl9x81ktjjv_lv40000gn/T/ipykernel_35436/1363193411.py:17: UserWarning: Attempted to set non-positive bottom ylim on a log-scaled axis.
Invalid limit will be ignored.
  plt.ylim(bottom=0)

Note the frequency where losses become dominant, note initial permeability/

# Check manufacturers

| Name      | Site |
| ----------- | ----------- |
|Fair-Rite|http://www.fair-rite.com|
|Ferroxcube(Yageo)|http://www.yageo.com|
|Magnetics|http://www.mag-inc.com|
|Micrometals|http://www.micrometals.com|
|Amidon Company|http://www.amidoncorp.com|

src https://www.nutsvolts.com/magazine/article/July2015_HamWorkbench

---
core4.s1p appears to be material simmilar or identical to material 52

> A new high frequency NiZn ferrite material that combines a high saturation flux density and a high Curie temperature.

<img src="52_uuvsF.jpeg">

https://www.fair-rite.com/52-material-data-sheet/

https://www.amidoncorp.com/product_images/specifications/52_Material.pdf

## Saturation current

Check `Flux Density @ Field Strength` row in the datasheet. See max Oersted (H) number. This is where this material saturates. It can also be determined graphically from the Hysteresis Loop: the point where the two black lines meet at the upper-right is saturation.


$1 \mathrm{Oe}= {1000 \:\mathrm A \over 4 \pi \:\mathrm m}\approx 79.58 \: \mathrm A / \mathrm m$

Calculate for inductor we about to wind. For example, say we have a toroidal core with a circumference of 4cm, with 10 turns on it, with 500mA. The field strength is then:

$$\begin{align}
\frac{10 \cdot 0.5 \:\mathrm A}{0.04 \:\mathrm m} &= 125\:A/\mathrm m \\
125\: \mathrm A/ \mathrm m \cdot \frac{4 \pi}{1000} &\approx 1.57\: \mathrm{Oe}
\end{align}$$

This is less than the 10 Oe in the datasheet, so the core is not saturated.

## Refrences

* /EstimateZFerriteToroidInductor.pdf
* https://www.fair-rite.com/materials/
* https://ham.stackexchange.com/questions/1159/how-does-one-read-a-ferrite-datasheet
* http://przyrbwn.icm.edu.pl/APP/PDF/117/a117z522.pdf
* https://coil32.net/ferrite-toroid-core.html

File: FerriteCore-core5.ipynb
# Measure initial permeability

Make one or very few loop over the toroid, measure inductance and torroid dimensions.

It is vital that this measurement is done with as few turns as necessary to give a reliable and accurate reading on the measuring instrument. More turns means decreased self resonant frequency and the impedance will no longer obey the simple model 

$\frac{X}{R}=\frac{\mu'}{µ''}$

If the inductor has appreciable flux leakage (eg a rod or low µ), then the flux leakage results in a departure from this

$\frac{X}{R}=\frac{\mu'}{µ''}$


Magnetic permeability $\mu$ is the ability of a magnetic material to support the formation of a magnetic field. The initial permeability $\mu_i$ is the purely amplitude permeability of the ferrite core when the magnetic field (B) is close to “zero” as shown in the below B-H curve figure.

<img src="mu.jpeg">

Initial permeability describes the relative permeability of a material at low values of B (below 0.1T). The maximum value for $\mu$  in a material is frequently a factor of between 2 and 5 or more above its initial value.

The magnetic permeability $\mu$ can be interpreted as “conductivity for magnetic flux”. The initial permeability is determined by the following formula, which is related to the applied magnetic material, its dimensions and shape.

<img src="mu2.png">

$L=\frac{\mu_0*\mu_r*N^2}{2*\pi}*h*log_e(\frac{r_o}{r_i})$

$\mu_0$ - magnetic constant $4*\pi*10^{-7} [\frac{T * m}{A}]$

src https://coil32.net/ferrite-toroid-core.html

From here we can compute $\mu_i$

```
import math

# measured values with one turn over torroid.
od = 10 #mm
id = 4 #mm
width = 4 #mm, the h symbol in the formula above
turns=25 #use least turns possible to minimise self resonance effects
L=55 #uH 

mu_init = L/(0.0002*width*turns**2*math.log(od/id))
print("initial magnetic permeability of the core = ", mu_init, "[gauss/oersted or G/Oe]")
```

initial magnetic permeability of the core =  120.04923347310205 [gauss/oersted or G/Oe]

# Compute inductance factor of the core

We will use this measured initial magnetic permeability of the core to compute $A_L$ parameter - the inductance factor of the core

$A_L=0.2*\mu_i*h*log_e(\frac{r_o}{r_i})$

```
#width is the h symbol in the formula above
al=0.2*mu_init*width*math.log(od/id)
print("Al=",al)

mu_0=4e-7*math.pi # magnetic constant
a_over_l=al/(mu_0*mu_init*1e9);
print("A/l=",a_over_l)
```

Al= 88.0
A/l= 0.0005833287971482491

# Take measurements of the toroid with VNA**

* Callibrate the VNA with the testing fixture
* Setup the toroid in the testing fixture
* Run nano-VNA, record measurements into *.s1p file (Touchstone file format)

```
import matplotlib.pyplot as plt
import skrf as rf
import numpy
import math

file1='core5.s1p'

nw1=rf.Network(file1)
mu=(nw1.z[:,0,0]/turns**2/(2*math.pi*nw1.f))/(mu_0*a_over_l)*-1j

f = plt.figure()
plt.plot(nw1.f/1e6,mu.real,label='mu1')
plt.plot(nw1.f/1e6,-mu.imag,label='mu2')
plt.xscale('log')
plt.yscale('log')
plt.legend(('$\mu\'\ inductance$','$\mu\'\'\ loss$'),loc='upper right',shadow=True)
plt.ylim(bottom=0)
plt.xlim(left=0.05)
plt.ylabel('Relative permeability')
plt.xlabel('Frequency (MHz)')
plt.title('Complex relative permeability - {}'.format(file1))
plt.grid(True, which="both")
plt.show()
```

/var/folders/gf/zhqjnh3j6pl9x81ktjjv_lv40000gn/T/ipykernel_38116/2353971116.py:17: UserWarning: Attempted to set non-positive bottom ylim on a log-scaled axis.
Invalid limit will be ignored.
  plt.ylim(bottom=0)

# Check manufacturers

| Name      | Site |
| ----------- | ----------- |
|Fair-Rite|http://www.fair-rite.com|
|Ferroxcube(Yageo)|http://www.yageo.com|
|Magnetics|http://www.mag-inc.com|
|Micrometals|http://www.micrometals.com|
|Amidon Company|http://www.amidoncorp.com|

src https://www.nutsvolts.com/magazine/article/July2015_HamWorkbench

---
core5.s1p appears to be material simmilar or identical material 61
https://www.fair-rite.com/61-material-data-sheet/

> A high frequency NiZn ferrite developed for a range of inductive applications up to 25 MHz. This material is also used in EMI applications for suppression of noise frequencies above 200 MHz. Excellent stability characteristics.

## Saturation current

Check `Flux Density @ Field Strength` row in the datasheet. See max Oersted (H) number. This is where this material saturates. It can also be determined graphically from the Hysteresis Loop: the point where the two black lines meet at the upper-right is saturation.


$1\:Oe= {1000 \:A \over 4 \pi \:m}\approx 79.58 \: A/m$

Calculate for inductor we about to wind. For example, say we have a toroidal core with a circumference of 4cm, with 10 turns on it, with 500mA. The field strength is then:

$\frac{10 * 0.5A}{0.04m} = 125 \: A/m$

$125\: A/m * {4 \pi \over 1000} \approx 1.57\: Oe$

This is less than the 10 Oe in the datasheet, so the core is not saturated.

File: FerriteCore.ipynb
If you can measure inductance with LCR meter. Make one loop over the toroid, measure inductance and torroid dimensions.

It is vital that this measurement is done with as few turns as necessary to give a reliable and accurate reading on the
measuring instrument. More turns means decreased self resonant frequency and the impedance will no longer
obey the simple model 

$\frac{X}{R}=\frac{\mu'}{µ''}$

If the inductor has appreciable flux leakage (eg a rod or low µ), then the flux leakage results in a departure from

$\frac{X}{R}=\frac{\mu'}{µ''}$


Magnetic permeability $\mu$ is the ability of a magnetic material to support the formation of a magnetic field. The initial permeability $\mu_i$ is the purely amplitude permeability of the ferrite core when the magnetic field (B) is close to “zero” as shown in the below B-H curve figure.

<img src="mu.jpeg">

Initial permeability describes the relative permeability of a material at low values of B (below 0.1T). The maximum value for $\mu$  in a material is frequently a factor of between 2 and 5 or more above its initial value.

The magnetic permeability $\mu$ can be interpreted as “conductivity for magnetic flux”. The initial permeability is determined by the following formula, which is related to the applied magnetic material, its dimensions and shape.

<img src="mu2.png">

$L=\frac{\mu_0*\mu_r*N^2}{2*\pi}*h*log_e(\frac{r_o}{r_i})$

$\mu_0$ - magnetic constant $4*\pi*10^{-7} [\frac{T * m}{A}]$

src https://coil32.net/ferrite-toroid-core.html

From here we can compute $\mu_i$

```
import math

# measured values with one turn over torroid.
od = 25 #mm
id = 15 #mm
width = 10 #mm, the h symbol in the formula above
L=0.51 #uH 

mu_init = L/(0.0002*width*math.log(od/id))
print("initial magnetic permeability of the core = ", mu_init, "[gauss/oersted or G/Oe]")
```

initial magnetic permeability of the core =  499.1918731876605 [gauss/oersted or G/Oe]

We will use this measured initial magnetic permeability of the core to compute $A_L$ parameter - the inductance factor of the core

$A_L=0.2*\mu_i*h*log_e(\frac{r_o}{r_i})$

```
#width is the h symbol in the formula above
al=0.2*mu_init*width*math.log(od/id)
print("Al=",al)

mu_0=4e-7*math.pi # magnetic constant
a_over_l=al/(mu_0*mu_init*1e9);
print("A/l=",a_over_l)
```

Al= 510.0000000000001
A/l= 0.0008130042308035819

```
import matplotlib.pyplot as plt
import skrf as rf
import numpy
import math

file1='core4.s1p'
turns=2 #use least turns possible to minimise self resonance effects

nw1=rf.Network(file1)
mu=(nw1.z[:,0,0]/turns**2/(2*math.pi*nw1.f))/(mu_0*a_over_l)*-1j

f = plt.figure()
plt.plot(nw1.f/1e6,mu.real,label='mu1')
plt.plot(nw1.f/1e6,-mu.imag,label='mu2')
plt.xscale('log')
plt.yscale('log')
plt.legend(('$\mu\'\ inductance$','$\mu\'\'\ loss$'),loc='upper right',shadow=True)
plt.ylim(bottom=0)
plt.xlim(left=0.05)
plt.ylabel('Relative permeability')
plt.xlabel('Frequency (MHz)')
plt.title('Complex relative permeability - {}'.format(file1))
plt.grid(True, which="both")
plt.show()
```

/var/folders/gf/zhqjnh3j6pl9x81ktjjv_lv40000gn/T/ipykernel_62305/896649507.py:18: UserWarning: Attempted to set non-positive bottom ylim on a log-scaled axis.
Invalid limit will be ignored.
  plt.ylim(bottom=0)

Appears to be material simmilar or identical material 51
https://www.fair-rite.com/51-material-data-sheet/

A NiZn ferrite developed for low loss inductive designs for frequencies up to 5 MHz.

<img src="51_uuvsF.jpeg">

or material 52

https://www.amidoncorp.com/product_images/specifications/52_Material.pdf

File: binocular43.ipynb
```
import math

turns = 1
mu_0=4e-7*math.pi # magnetic constant

a_over_l=0.00154
print("known A/l=",a_over_l)
```

known A/l= 0.00154

```
import matplotlib.pyplot as plt
import skrf as rf
import numpy

file1='binocular43-2.s1p'

nw1=rf.Network(file1)
# notice how measured Z (resistance, reactance) is inverted down below, 
# mu = Z*a_over_l/(2*pi*f*N2*1j*mu_0)
# when a complex number is divided by 1j the real part value become imaginary 
# and the imaginary become the real.
# permeability affects inductance i.e. reactance part of Z, the real part of Z are ohmic losses
# in the plot below we use mu.real for inductance
# and mu.imag for losses

mu=nw1.z[:,0,0]/(turns*turns*2*math.pi*nw1.f*1j*mu_0*a_over_l)

plt.figure()
plt.rcParams['axes.formatter.min_exponent'] = 4
plt.plot(nw1.f/1e6,mu.real,label='mu1')
plt.plot(nw1.f/1e6,-mu.imag,label='mu2')
plt.xscale('log')
plt.yscale('log')
plt.legend(('$\mu\'\ inductance$','$\mu\'\'\ loss$'),loc='upper right',shadow=True)
plt.ylim(bottom=1)
plt.xlim(left=.5, right=300)
plt.ylabel('Relative permeability')
plt.xlabel('Frequency (MHz)')
plt.title('Complex relative permeability - {}'.format(file1))
plt.grid(True, which="both")
plt.show()
```

/usr/local/lib/python3.9/site-packages/skrf/frequency.py:333: InvalidFrequencyWarning: Frequency values are not monotonously increasing!
To get rid of the invalid values call `drop_non_monotonic_increasing`
  warnings.warn("Frequency values are not monotonously increasing!\n"

Known purchased ferrite - mix 43

```
import matplotlib.pyplot as plt
import skrf as rf
import numpy

file1='unknown-binocular-all-16.s1p'

nw1=rf.Network(file1)
# notice how measured Z (resistance, reactance) is inverted down below, 
# mu = Z*a_over_l/(2*pi*f*N2*1j*mu_0)
# when a complex number is divided by 1j the real part value become imaginary 
# and the imaginary become the real.
# permeability affects inductance i.e. reactance part of Z, the real part of Z are ohmic losses
# in the plot below we use mu.real for inductance
# and mu.imag for losses

mu=nw1.z[:,0,0]/(turns*turns*2*math.pi*nw1.f*1j*mu_0*a_over_l)

plt.figure()
plt.rcParams['axes.formatter.min_exponent'] = 4
plt.plot(nw1.f/1e6,mu.real,label='mu1')
plt.plot(nw1.f/1e6,-mu.imag,label='mu2')
plt.xscale('log')
plt.yscale('log')
plt.legend(('$\mu\'\ inductance$','$\mu\'\'\ loss$'),loc='upper right',shadow=True)
plt.ylim(bottom=1)
plt.xlim(left=1, right=300)
plt.ylabel('Relative permeability')
plt.xlabel('Frequency (MHz)')
plt.title('Complex relative permeability - {}'.format(file1))
plt.grid(True, which="both")
plt.show()
```

/usr/local/lib/python3.9/site-packages/skrf/frequency.py:333: InvalidFrequencyWarning: Frequency values are not monotonously increasing!
To get rid of the invalid values call `drop_non_monotonic_increasing`
  warnings.warn("Frequency values are not monotonously increasing!\n"

File: ft37-43-torroid.ipynb
```
import math

# measured values with one turn over torroid.
od = 9.5 #mm
id = 4.7 #mm
width = 3.11 #mm, the h symbol in the formula above
turns=1 #use least turns possible to minimise self resonance effects
L=0.3 #uH  @ 10kHz

#The initial permeability defines the relative permeability at low excitation level.
#According to IEC 60401 test condition : f<= 10 KHz, B < 0.25mT, 25


# notice that the formula adapted to uH
mu_init = L/(0.0002*width*turns**2*math.log(od/id))
print("initial relative magnetic permeability of the core = ", mu_init, "[dimensionless quantity]")
```

initial relative magnetic permeability of the core =  685.3702403309844 [dimensionless quantity]

```
#width is the h symbol in the formula above
al=0.2*mu_init*width*math.log(od/id)
print("Al=",al, "nano henries per square turn")

mu_0=4e-7*math.pi # magnetic constant
a_over_l=al/(mu_0*mu_init*1e9);
print("A/l=",a_over_l)
```

Al= 300.0 nano henries per square turn
A/l= 0.0003483262047131671

```
import matplotlib.pyplot as plt
import skrf as rf
import numpy

file1='ft37-43-torroid.s1p'

nw1=rf.Network(file1)
# notice how measured Z (resistance, reactance) is inverted down below, 
# mu = Z*a_over_l/(2*pi*f*N2*1j*mu_0)
# when a complex number is divided by 1j the real part value become imaginary 
# and the imaginary become the real.
# permeability affects inductance i.e. reactance part of Z, the real part of Z are ohmic losses
# in the plot below we use mu.real for inductance
# and mu.imag for losses

#mu=(nw1.z[:,0,0]/turns**2/(2*math.pi*nw1.f)/1j)/(mu_0*a_over_l)
mu=nw1.z[:,0,0]/(turns*turns*2*math.pi*nw1.f*1j*mu_0*a_over_l)

plt.figure()
plt.rcParams['axes.formatter.min_exponent'] = 4
plt.plot(nw1.f/1e6,mu.real,label='mu1')
plt.plot(nw1.f/1e6,-mu.imag,label='mu2')
plt.xscale('log')
plt.yscale('log')
plt.legend(('$\mu\'\ inductance$','$\mu\'\'\ loss$'),loc='upper right',shadow=True)
plt.ylim(bottom=1)
plt.xlim(left=.5, right=300)
plt.ylabel('Relative permeability')
plt.xlabel('Frequency (MHz)')
plt.title('Complex relative permeability - {}'.format(file1))
plt.grid(True, which="both")
plt.show()
```

To determine the core material - note the frequency where losses become dominant, note initial permeability

Ohmmeter test shows that material is almost non-conductive - it's NiZn mix not MgZn

Initial permeability is high ~ 1500 i.e. can't be iron powder core

# Check manufacturers

| Name      | Site |
| ----------- | ----------- |
|Fair-Rite|http://www.fair-rite.com|
|Ferroxcube(Yageo)|http://www.yageo.com|
|Magnetics|http://www.mag-inc.com|
|Micrometals|http://www.micrometals.com|
|Amidon Company|http://www.amidoncorp.com|

src https://www.nutsvolts.com/magazine/article/July2015_HamWorkbench

---
sample appears to be material simmilar to material 43, notice where lines intesects on permeability axis

<img src="43_uuvsF.jpg">

https://www.fair-rite.com/43-material-data-sheet/


also look material 15 looks like a much better match

<img src="15_uuvsF.jpg">

https://www.fair-rite.com/15-material-data-sheet/

To determine the core material - note the frequency where losses become dominant, note initial permeability

Ohmmeter test shows that material is almost non-conductive - it's NiZn mix not MgZn

Initial permeability is high ~ 1500 i.e. can't be iron powder core

# Check manufacturers

| Name      | Site |
| ----------- | ----------- |
|Fair-Rite|http://www.fair-rite.com|
|Ferroxcube(Yageo)|http://www.yageo.com|
|Magnetics|http://www.mag-inc.com|
|Micrometals|http://www.micrometals.com|
|Amidon Company|http://www.amidoncorp.com|

src https://www.nutsvolts.com/magazine/article/July2015_HamWorkbench

---
sample appears to be material simmilar to material 43, notice where lines intesects on permeability axis

<img src="43_uuvsF.jpg">

https://www.fair-rite.com/43-material-data-sheet/


also look material 15 looks like a much better match

<img src="15_uuvsF.jpg">

https://www.fair-rite.com/15-material-data-sheet/

File: inductor-sweep.ipynb
# Assembled inductor measurements

* Configure sweep 50kHz .. 100Mhz or whatever range intended for practical use
* Callibrate the VNA with the testing fixture (notice, short and load standards in the bottom left of the photo)
* Setup the inductor in the testing fixture
* Run nano-VNA, record measurements into *.s1p file (Touchstone file format)
* Process raw data with the script below

<img src="fixture-b.jpg" width="400">

Reactance (in our case, inductance)

$X = Z_{imag} * \frac{1}{2*\pi*f}$

```
import matplotlib.pyplot as plt
import matplotlib.collections as collections
import skrf as rf
import numpy
import math

file1='inductor-sweep.s1p'

nw1=rf.Network(file1)

plt.figure()
plt.xscale('log')
plt.rcParams['axes.formatter.min_exponent'] = 4
plt.grid(True, which="both")
freqs = nw1.f/1000000
values = nw1.z[:,0,0].imag/(2*numpy.pi*nw1.f)
plt.plot(freqs, values)
plt.ylabel('Inductance, uH')
plt.xlabel('Frequency (MHz)')

collection = collections.BrokenBarHCollection.span_where(
    freqs, ymin=min(values), ymax=max(values), where= values > 0, facecolor='green', alpha=0.2)
plt.gca().add_collection(collection)

plt.show()
```

Notice that around 55Mhz the inductor turns into a capacitor

## Q factor

$Q= \frac{X}{R}$

Notice that in this case, R is a really small nuber. So noise in measurements make Q graphs jitter and spike.

```
plt.figure()
plt.xscale('log')
plt.rcParams['axes.formatter.min_exponent'] = 4
plt.grid(True, which="both")
freqs = nw1.f/1000000
plt.plot(freqs, nw1.z[:,0,0].imag, label="imag")
plt.plot(freqs, nw1.z[:,0,0].real, label="real")
plt.legend()
plt.ylabel('Z')
plt.xlabel('Frequency (MHz)')

plt.show()
```

```
plt.figure()
plt.xscale('log')
plt.rcParams['axes.formatter.min_exponent'] = 4
plt.grid(True, which="both")
freqs = nw1.f/1000000
values = nw1.z[:,0,0].imag/nw1.z[:,0,0].real
plt.plot(freqs, values)
plt.ylabel('Q factor')
plt.xlabel('Frequency (MHz)')

plt.show()
```

File: known-core-t37-43.ipynb
```
import math

# measured values with one turn over torroid.
od = 9.55 #mm
id = 4.75 #mm
width = 3.2 #mm, the h symbol in the formula above
turns=2 #use least turns possible to minimise self resonance effects
L=1.31 #uH  @ 10kHz

#The initial permeability defines the relative permeability at low excitation level.
#According to IEC 60401 test condition : f<= 10 KHz, B < 0.25mT, 25


# notice that the formula adapted to uH
mu_init = L/(0.0002*width*turns**2*math.log(od/id))
print("initial relative magnetic permeability of the core = ", mu_init, "[dimensionless quantity]")
```

initial relative magnetic permeability of the core =  732.7051657557881 [dimensionless quantity]

```
#width is the h symbol in the formula above
al=0.2*mu_init*width*math.log(od/id)
print("Al=",al, "nano henries per square turn")

mu_0=4e-7*math.pi # magnetic constant
a_over_l=al/(mu_0*mu_init*1e9);
print("A/l=",a_over_l)
```

Al= 327.49999999999994 nano henries per square turn
A/l= 0.0003556904352436931

```
import matplotlib.pyplot as plt
import skrf as rf
import numpy

file1='known-core-t37-43.s1p'

nw1=rf.Network(file1)
# notice how measured Z (resistance, reactance) is inverted down below, 
# mu = Z*a_over_l/(2*pi*f*N2*1j*mu_0)
# when a complex number is divided by 1j the real part value become imaginary 
# and the imaginary become the real.
# permeability affects inductance i.e. reactance part of Z, the real part of Z are ohmic losses
# in the plot below we use mu.real for inductance
# and mu.imag for losses
mu=(nw1.z[:,0,0]/turns**2/(2*math.pi*nw1.f)/1j)/(mu_0*a_over_l)

plt.figure()
plt.rcParams['axes.formatter.min_exponent'] = 4
plt.plot(nw1.f/1e6,mu.real,label='mu1')
plt.plot(nw1.f/1e6,-mu.imag,label='mu2')
plt.xscale('log')
plt.yscale('log')
plt.legend(('$\mu\'\ inductance$','$\mu\'\'\ loss$'),loc='upper right',shadow=True)
plt.ylim(bottom=1)
plt.xlim(left=0.05, right=100)
plt.ylabel('Relative permeability')
plt.xlabel('Frequency (MHz)')
plt.title('Complex relative permeability - {}'.format(file1))
plt.grid(True, which="both")
plt.show()
```

To determine the core material - note the frequency where losses become dominant, note initial permeability

# Check manufacturers

| Name      | Site |
| ----------- | ----------- |
|Fair-Rite|http://www.fair-rite.com|
|Ferroxcube(Yageo)|http://www.yageo.com|
|Magnetics|http://www.mag-inc.com|
|Micrometals|http://www.micrometals.com|
|Amidon Company|http://www.amidoncorp.com|

src https://www.nutsvolts.com/magazine/article/July2015_HamWorkbench

---
core4 sample appears to be material simmilar or identical to material 43

> A new high frequency NiZn ferrite material that combines a high saturation flux density and a high Curie temperature.

<img src="43_uuvsF.jpg">

https://www.fair-rite.com/43-material-data-sheet/

File: unknown-torroid-13x8x6.ipynb
```
import math

# measured values with one turn over torroid.
od = 12.7 #mm
id = 7.8 #mm
width = 6.23 #mm, the h symbol in the formula above
turns=1 #use least turns possible to minimise self resonance effects
L=0.04 #uH  @ 10kHz

#The initial permeability defines the relative permeability at low excitation level.
#According to IEC 60401 test condition : f<= 10 KHz, B < 0.25mT, 25


# notice that the formula adapted to uH
mu_init = L/(0.0002*width*turns**2*math.log(od/id))
print("initial relative magnetic permeability of the core = ", mu_init, "[dimensionless quantity]")
```

initial relative magnetic permeability of the core =  65.85468805758573 [dimensionless quantity]

```
#width is the h symbol in the formula above
al=0.2*mu_init*width*math.log(od/id)
print("Al=",al, "nano henries per square turn")

mu_0=4e-7*math.pi # magnetic constant
a_over_l=al/(mu_0*mu_init*1e9);
print("A/l=",a_over_l)
```

Al= 40.0 nano henries per square turn
A/l= 0.0004833519003316043

```
import matplotlib.pyplot as plt
import skrf as rf
import numpy

file1='unknown-torroid-13x8x6.s1p'

nw1=rf.Network(file1)
# notice how measured Z (resistance, reactance) is inverted down below, 
# mu = Z*a_over_l/(2*pi*f*N2*1j*mu_0)
# when a complex number is divided by 1j the real part value become imaginary 
# and the imaginary become the real.
# permeability affects inductance i.e. reactance part of Z, the real part of Z are ohmic losses
# in the plot below we use mu.real for inductance
# and mu.imag for losses
mu=(nw1.z[:,0,0]/turns**2/(2*math.pi*nw1.f)/1j)/(mu_0*a_over_l)

plt.figure()
plt.rcParams['axes.formatter.min_exponent'] = 4
plt.plot(nw1.f/1e6,mu.real,label='mu1')
plt.plot(nw1.f/1e6,-mu.imag,label='mu2')
plt.xscale('log')
plt.yscale('log')
#plt.legend(('$\mu\'\ inductance$','$\mu\'\'\ loss$'),loc='upper right',shadow=True)
plt.ylim(bottom=1)
plt.xlim(left=0.05, right=400)
plt.ylabel('Relative permeability')
plt.xlabel('Frequency (MHz)')
plt.title('Complex relative permeability - {}'.format(file1))
plt.grid(True, which="both")
plt.show()
```

To determine the core material - note the frequency where losses become dominant, note initial permeability

Ohmmeter test shows that material is almost non-conductive - it's NiZn mix not MgZn

Initial permeability is high ~ 1500 i.e. can't be iron powder core

# Check manufacturers

| Name      | Site |
| ----------- | ----------- |
|Fair-Rite|http://www.fair-rite.com|
|Ferroxcube(Yageo)|http://www.yageo.com|
|Magnetics|http://www.mag-inc.com|
|Micrometals|http://www.micrometals.com|
|Amidon Company|http://www.amidoncorp.com|

src https://www.nutsvolts.com/magazine/article/July2015_HamWorkbench

---
sample appears to be material simmilar to material 61

<img src="61_uuvsF.jpg">

https://www.fair-rite.com/61-material-data-sheet/

File: unknown-torroid-15.5x8x6-2-1loop.ipynb
```
import math

# measured values with one turn over torroid.
od = 15.41 #mm
id = 8 #mm
width = 6.2 #mm, the h symbol in the formula above
turns=1 #use least turns possible to minimise self resonance effects
L=0.08 #uH  @ 10kHz

#The initial permeability defines the relative permeability at low excitation level.
#According to IEC 60401 test condition : f<= 10 KHz, B < 0.25mT, 25


# notice that the formula adapted to uH
mu_init = L/(0.0002*width*turns**2*math.log(od/id))
print("initial relative magnetic permeability of the core = ", mu_init, "[dimensionless quantity]")
```

initial relative magnetic permeability of the core =  98.41149897120059 [dimensionless quantity]

```
#width is the h symbol in the formula above
al=0.2*mu_init*width*math.log(od/id)
print("Al=",al, "nano henries per square turn")

mu_0=4e-7*math.pi # magnetic constant
a_over_l=al/(mu_0*mu_init*1e9);
print("A/l=",a_over_l)
```

Al= 80.00000000000001 nano henries per square turn
A/l= 0.000646895717495253

```
import matplotlib.pyplot as plt
import skrf as rf
import numpy

file1='unknown-torroid-15.5x8x6-2-1loop.s1p'

nw1=rf.Network(file1)
# notice how measured Z (resistance, reactance) is inverted down below, 
# mu = Z*a_over_l/(2*pi*f*N2*1j*mu_0)
# when a complex number is divided by 1j the real part value become imaginary 
# and the imaginary become the real.
# permeability affects inductance i.e. reactance part of Z, the real part of Z are ohmic losses
# in the plot below we use mu.real for inductance
# and mu.imag for losses
mu=(nw1.z[:,0,0]/turns**2/(2*math.pi*nw1.f)/1j)/(mu_0*a_over_l)

plt.figure()
plt.rcParams['axes.formatter.min_exponent'] = 4
plt.plot(nw1.f/1e6,mu.real,label='mu1')
plt.plot(nw1.f/1e6,-mu.imag,label='mu2')
plt.xscale('log')
plt.yscale('log')
#plt.legend(('$\mu\'\ inductance$','$\mu\'\'\ loss$'),loc='upper right',shadow=True)
plt.ylim(bottom=1)
plt.xlim(left=0.05, right=400)
plt.ylabel('Relative permeability')
plt.xlabel('Frequency (MHz)')
plt.title('Complex relative permeability - {}'.format(file1))
plt.grid(True, which="both")
plt.show()
```
