Repository: ikatkov/ferrite-cores

# Salvaged ferrite cores characterization

## Measure and compute
 **Take measurements of the core**


See [Jupyter notebook](./FerriteCore.ipynb)

## Theory
**Ferrite bead response characteristics**

Interesting findings

https://www.everythingrf.com/community/what-is-self-resonant-frequency

## References

https://owenduffy.net/blog/?p=16124

File: unknown-torroid-15.5x8x6-2-2loops.ipynb
```
import math

# measured values with one turn over torroid.
od = 15.41 #mm
id = 8 #mm
width = 6.2 #mm, the h symbol in the formula above
turns=2 #use least turns possible to minimise self resonance effects
L=0.2 #uH  @ 10kHz
# 1 loop - 0.08

#The initial permeability defines the relative permeability at low excitation level.
#According to IEC 60401 test condition : f<= 10 KHz, B < 0.25mT, 25


# notice that the formula adapted to uH
mu_init = L/(0.0002*width*turns**2*math.log(od/id))
print("initial relative magnetic permeability of the core = ", mu_init, "[dimensionless quantity]")
```

initial relative magnetic permeability of the core =  61.50718685700037 [dimensionless quantity]

```
#width is the h symbol in the formula above
al=0.2*mu_init*width*math.log(od/id)
print("Al=",al, "nano henries per square turn")

mu_0=4e-7*math.pi # magnetic constant
a_over_l=al/(mu_0*mu_init*1e9);
print("A/l=",a_over_l)
```

Al= 50.00000000000001 nano henries per square turn
A/l= 0.0006468957174952529

```
import matplotlib.pyplot as plt
import skrf as rf
import numpy

file1='unknown-torroid-15.5x8x6-2-2loops.s1p'

nw1=rf.Network(file1)
# notice how measured Z (resistance, reactance) is inverted down below, 
# mu = Z*a_over_l/(2*pi*f*N2*1j*mu_0)
# when a complex number is divided by 1j the real part value become imaginary 
# and the imaginary become the real.
# permeability affects inductance i.e. reactance part of Z, the real part of Z are ohmic losses
# in the plot below we use mu.real for inductance
# and mu.imag for losses
mu=(nw1.z[:,0,0]/turns**2/(2*math.pi*nw1.f)/1j)/(mu_0*a_over_l)

plt.figure()
plt.rcParams['axes.formatter.min_exponent'] = 4
plt.plot(nw1.f/1e6,mu.real,label='mu1')
plt.plot(nw1.f/1e6,-mu.imag,label='mu2')
plt.xscale('log')
plt.yscale('log')
#plt.legend(('$\mu\'\ inductance$','$\mu\'\'\ loss$'),loc='upper right',shadow=True)
plt.ylim(bottom=1)
plt.xlim(left=0.05, right=400)
plt.ylabel('Relative permeability')
plt.xlabel('Frequency (MHz)')
plt.title('Complex relative permeability - {}'.format(file1))
plt.grid(True, which="both")
plt.show()
```

File: unknown-torroid-15.5x8x6.ipynb
```
import math

# measured values with one turn over torroid.
od = 15.41 #mm
id = 8 #mm
width = 6.2 #mm, the h symbol in the formula above
turns=8 #use least turns possible to minimise self resonance effects
L=2.4 #uH  @ 10kHz

#The initial permeability defines the relative permeability at low excitation level.
#According to IEC 60401 test condition : f<= 10 KHz, B < 0.25mT, 25


# notice that the formula adapted to uH
mu_init = L/(0.0002*width*turns**2*math.log(od/id))
print("initial relative magnetic permeability of the core = ", mu_init, "[dimensionless quantity]")
```

initial relative magnetic permeability of the core =  46.13039014275027 [dimensionless quantity]

```
#width is the h symbol in the formula above
al=0.2*mu_init*width*math.log(od/id)
print("Al=",al, "nano henries per square turn")

mu_0=4e-7*math.pi # magnetic constant
a_over_l=al/(mu_0*mu_init*1e9);
print("A/l=",a_over_l)
```

Al= 37.5 nano henries per square turn
A/l= 0.0006468957174952529

```
import matplotlib.pyplot as plt
import skrf as rf
import numpy

file1='unknown-torroid-15.5x8x6.s1p'

nw1=rf.Network(file1)
# notice how measured Z (resistance, reactance) is inverted down below, 
# mu = Z*a_over_l/(2*pi*f*N2*1j*mu_0)
# when a complex number is divided by 1j the real part value become imaginary 
# and the imaginary become the real.
# permeability affects inductance i.e. reactance part of Z, the real part of Z are ohmic losses
# in the plot below we use mu.real for inductance
# and mu.imag for losses
mu=(nw1.z[:,0,0]/turns**2/(2*math.pi*nw1.f)/1j)/(mu_0*a_over_l)

plt.figure()
plt.rcParams['axes.formatter.min_exponent'] = 4
plt.plot(nw1.f/1e6,mu.real,label='mu1')
plt.plot(nw1.f/1e6,-mu.imag,label='mu2')
plt.xscale('log')
plt.yscale('log')
#plt.legend(('$\mu\'\ inductance$','$\mu\'\'\ loss$'),loc='upper right',shadow=True)
plt.ylim(bottom=1)
plt.xlim(left=0.05, right=400)
plt.ylabel('Relative permeability')
plt.xlabel('Frequency (MHz)')
plt.title('Complex relative permeability - {}'.format(file1))
plt.grid(True, which="both")
plt.show()
```

can't really id the sample 

it looks like permeability ~43 below 10Mhz

losses are OK below 1Mhz and very high after

Q ~ 25 below 1Mhz

Q < 4 after 4Mhz

File: unknown-torroid-9x5x2.84.ipynb
```
import math

# measured values with one turn over torroid.
od = 9 #mm
id = 6 #mm
width = 2.84 #mm, the h symbol in the formula above
turns=3 #use least turns possible to minimise self resonance effects
L=3 #uH  @ 10kHz

#The initial permeability defines the relative permeability at low excitation level.
#According to IEC 60401 test condition : f<= 10 KHz, B < 0.25mT, 25


# notice that the formula adapted to uH
mu_init = L/(0.0002*width*turns**2*math.log(od/id))
print("initial relative magnetic permeability of the core = ", mu_init, "[dimensionless quantity]")
```

initial relative magnetic permeability of the core =  1447.3611868406288 [dimensionless quantity]

```
#width is the h symbol in the formula above
al=0.2*mu_init*width*math.log(od/id)
print("Al=",al, "nano henries per square turn")

mu_0=4e-7*math.pi # magnetic constant
a_over_l=al/(mu_0*mu_init*1e9);
print("A/l=",a_over_l)
```

Al= 333.3333333333333 nano henries per square turn
A/l= 0.00018327024442703964

```
import matplotlib.pyplot as plt
import skrf as rf
import numpy

file1='unknown-torroid-9x5x2.84.s1p'

nw1=rf.Network(file1)
# notice how measured Z (resistance, reactance) is inverted down below, 
# mu = Z*a_over_l/(2*pi*f*N2*1j*mu_0)
# when a complex number is divided by 1j the real part value become imaginary 
# and the imaginary become the real.
# permeability affects inductance i.e. reactance part of Z, the real part of Z are ohmic losses
# in the plot below we use mu.real for inductance
# and mu.imag for losses
mu=(nw1.z[:,0,0]/turns**2/(2*math.pi*nw1.f)/1j)/(mu_0*a_over_l)

plt.figure()
plt.rcParams['axes.formatter.min_exponent'] = 4
plt.plot(nw1.f/1e6,mu.real,label='mu1')
plt.plot(nw1.f/1e6,-mu.imag,label='mu2')
plt.xscale('log')
plt.yscale('log')
plt.legend(('$\mu\'\ inductance$','$\mu\'\'\ loss$'),loc='upper right',shadow=True)
plt.ylim(bottom=1)
plt.xlim(left=0.05, right=300)
plt.ylabel('Relative permeability')
plt.xlabel('Frequency (MHz)')
plt.title('Complex relative permeability - {}'.format(file1))
plt.grid(True, which="both")
plt.show()
```

To determine the core material - note the frequency where losses become dominant, note initial permeability

Ohmmeter test shows that material is almost non-conductive - it's NiZn mix not MgZn

Initial permeability is high ~ 1500 i.e. can't be iron powder core

# Check manufacturers

| Name      | Site |
| ----------- | ----------- |
|Fair-Rite|http://www.fair-rite.com|
|Ferroxcube(Yageo)|http://www.yageo.com|
|Magnetics|http://www.mag-inc.com|
|Micrometals|http://www.micrometals.com|
|Amidon Company|http://www.amidoncorp.com|

src https://www.nutsvolts.com/magazine/article/July2015_HamWorkbench

---
sample appears to be material simmilar to material 43, notice where lines intesects on permeability axis

<img src="43_uuvsF.jpg">

https://www.fair-rite.com/43-material-data-sheet/


also look material 15 looks like a much better match

<img src="15_uuvsF.jpg">

https://www.fair-rite.com/15-material-data-sheet/

To determine the core material - note the frequency where losses become dominant, note initial permeability

Ohmmeter test shows that material is almost non-conductive - it's NiZn mix not MgZn

Initial permeability is high ~ 1500 i.e. can't be iron powder core

# Check manufacturers

| Name      | Site |
| ----------- | ----------- |
|Fair-Rite|http://www.fair-rite.com|
|Ferroxcube(Yageo)|http://www.yageo.com|
|Magnetics|http://www.mag-inc.com|
|Micrometals|http://www.micrometals.com|
|Amidon Company|http://www.amidoncorp.com|

src https://www.nutsvolts.com/magazine/article/July2015_HamWorkbench

---
sample appears to be material simmilar to material 43, notice where lines intesects on permeability axis

<img src="43_uuvsF.jpg">

https://www.fair-rite.com/43-material-data-sheet/


also look material 15 looks like a much better match

<img src="15_uuvsF.jpg">

https://www.fair-rite.com/15-material-data-sheet/

File: unknown-torroid-9x5x3.44.ipynb
```
import math

# measured values with one turn over torroid.
od = 9.09 #mm
id = 5 #mm
width = 3.44 #mm, the h symbol in the formula above
turns=2 #use least turns possible to minimise self resonance effects
L=1.2 #uH  @ 10kHz

#The initial permeability defines the relative permeability at low excitation level.
#According to IEC 60401 test condition : f<= 10 KHz, B < 0.25mT, 25


# notice that the formula adapted to uH
mu_init = L/(0.0002*width*turns**2*math.log(od/id))
print("initial relative magnetic permeability of the core = ", mu_init, "[dimensionless quantity]")
```

initial relative magnetic permeability of the core =  729.4956054659597 [dimensionless quantity]

```
#width is the h symbol in the formula above
al=0.2*mu_init*width*math.log(od/id)
print("Al=",al, "nano henries per square turn")

mu_0=4e-7*math.pi # magnetic constant
a_over_l=al/(mu_0*mu_init*1e9);
print("A/l=",a_over_l)
```

Al= 300.0 nano henries per square turn
A/l= 0.0003272568235491351

```
import matplotlib.pyplot as plt
import skrf as rf
import numpy

file1='unknown-torroid-9x5x3.44.s1p'

nw1=rf.Network(file1)
# notice how measured Z (resistance, reactance) is inverted down below, 
# mu = Z*a_over_l/(2*pi*f*N2*1j*mu_0)
# when a complex number is divided by 1j the real part value become imaginary 
# and the imaginary become the real.
# permeability affects inductance i.e. reactance part of Z, the real part of Z are ohmic losses
# in the plot below we use mu.real for inductance
# and mu.imag for losses
mu=(nw1.z[:,0,0]/turns**2/(2*math.pi*nw1.f)/1j)/(mu_0*a_over_l)

plt.figure()
plt.rcParams['axes.formatter.min_exponent'] = 4
plt.plot(nw1.f/1e6,mu.real,label='mu1')
plt.plot(nw1.f/1e6,-mu.imag,label='mu2')
plt.xscale('log')
plt.yscale('log')
plt.legend(('$\mu\'\ inductance$','$\mu\'\'\ loss$'),loc='upper right',shadow=True)
plt.ylim(bottom=1)
plt.xlim(left=0.05, right=300)
plt.ylabel('Relative permeability')
plt.xlabel('Frequency (MHz)')
plt.title('Complex relative permeability - {}'.format(file1))
plt.grid(True, which="both")
plt.show()
```

/usr/local/lib/python3.9/site-packages/skrf/frequency.py:333: InvalidFrequencyWarning: Frequency values are not monotonously increasing!
To get rid of the invalid values call `drop_non_monotonic_increasing`
  warnings.warn("Frequency values are not monotonously increasing!\n"

To determine the core material - note the frequency where losses become dominant, note initial permeability

Ohmmeter test shows that material is almost non-conductive - it's NiZn mix not MgZn

Initial permeability is high ~ 1500 i.e. can't be iron powder core

# Check manufacturers

| Name      | Site |
| ----------- | ----------- |
|Fair-Rite|http://www.fair-rite.com|
|Ferroxcube(Yageo)|http://www.yageo.com|
|Magnetics|http://www.mag-inc.com|
|Micrometals|http://www.micrometals.com|
|Amidon Company|http://www.amidoncorp.com|

src https://www.nutsvolts.com/magazine/article/July2015_HamWorkbench

---
sample appears to be material simmilar to material 43, notice where lines intesects on permeability axis

<img src="43_uuvsF.jpg">

https://www.fair-rite.com/43-material-data-sheet/


also look material 15 looks like a much better match

<img src="15_uuvsF.jpg">

https://www.fair-rite.com/15-material-data-sheet/

File: unknown-torroid-gray-14.18x6.13x10.23.ipynb
```
import math

# measured values with one turn over torroid.
od = 14.18 #mm
id = 6.13 #mm
width = 10.23 #mm, the h symbol in the formula above
turns=1 #use least turns possible to minimise self resonance effects
L=0.3 #uH  @ 10kHz

#The initial permeability defines the relative permeability at low excitation level.
#According to IEC 60401 test condition : f<= 10 KHz, B < 0.25mT, 25


# notice that the formula adapted to uH
mu_init = L/(0.0002*width*turns**2*math.log(od/id))
print("initial relative magnetic permeability of the core = ", mu_init, "[dimensionless quantity]")
```

initial relative magnetic permeability of the core =  174.840164640228 [dimensionless quantity]

```
#width is the h symbol in the formula above
al=0.2*mu_init*width*math.log(od/id)
print("Al=",al, "nano henries per square turn")

mu_0=4e-7*math.pi # magnetic constant
a_over_l=al/(mu_0*mu_init*1e9);
print("A/l=",a_over_l)
```

Al= 300.0 nano henries per square turn
A/l= 0.0013654323371811467

```
import matplotlib.pyplot as plt
import skrf as rf
import numpy

file1='unknown-torroid-gray-14.18x6.13x10.23.s1p'

nw1=rf.Network(file1)
# notice how measured Z (resistance, reactance) is inverted down below, 
# mu = Z*a_over_l/(2*pi*f*N2*1j*mu_0)
# when a complex number is divided by 1j the real part value become imaginary 
# and the imaginary become the real.
# permeability affects inductance i.e. reactance part of Z, the real part of Z are ohmic losses
# in the plot below we use mu.real for inductance
# and mu.imag for losses

mu=nw1.z[:,0,0]/(turns*turns*2*math.pi*nw1.f*1j*mu_0*a_over_l)

plt.figure()
plt.rcParams['axes.formatter.min_exponent'] = 4
plt.plot(nw1.f/1e6,mu.real,label='mu1')
plt.plot(nw1.f/1e6,-mu.imag,label='mu2')
plt.xscale('log')
plt.yscale('log')
plt.legend(('$\mu\'\ inductance$','$\mu\'\'\ loss$'),loc='upper right',shadow=True)
plt.ylim(bottom=1)
plt.xlim(left=.5, right=300)
plt.ylabel('Relative permeability')
plt.xlabel('Frequency (MHz)')
plt.title('Complex relative permeability - {}'.format(file1))
plt.grid(True, which="both")
plt.show()
```

Mix 44

https://www.fair-rite.com/44-material-data-sheet/

File: unknown-torroid-gray-25x14.8x10.ipynb
```
import math

# measured values with one turn over torroid.
od = 25 #mm
id = 14.8 #mm
width = 10 #mm, the h symbol in the formula above
turns=1 #use least turns possible to minimise self resonance effects
L=0.3 #uH  @ 10kHz

#The initial permeability defines the relative permeability at low excitation level.
#According to IEC 60401 test condition : f<= 10 KHz, B < 0.25mT, 25


# notice that the formula adapted to uH
mu_init = L/(0.0002*width*turns**2*math.log(od/id))
print("initial relative magnetic permeability of the core = ", mu_init, "[dimensionless quantity]")
```

initial relative magnetic permeability of the core =  286.1237729246702 [dimensionless quantity]

```
#width is the h symbol in the formula above
al=0.2*mu_init*width*math.log(od/id)
print("Al=",al, "nano henries per square turn")

mu_0=4e-7*math.pi # magnetic constant
a_over_l=al/(mu_0*mu_init*1e9);
print("A/l=",a_over_l)
```

Al= 299.99999999999994 nano henries per square turn
A/l= 0.0008343676311744139

```
import matplotlib.pyplot as plt
import skrf as rf
import numpy

file1='unknown-torroid-gray-25x14.8x10.s1p'

nw1=rf.Network(file1)
# notice how measured Z (resistance, reactance) is inverted down below, 
# mu = Z*a_over_l/(2*pi*f*N2*1j*mu_0)
# when a complex number is divided by 1j the real part value become imaginary 
# and the imaginary become the real.
# permeability affects inductance i.e. reactance part of Z, the real part of Z are ohmic losses
# in the plot below we use mu.real for inductance
# and mu.imag for losses

mu=nw1.z[:,0,0]/(turns*turns*2*math.pi*nw1.f*1j*mu_0*a_over_l)

plt.figure()
plt.rcParams['axes.formatter.min_exponent'] = 4
plt.plot(nw1.f/1e6,mu.real,label='mu1')
plt.plot(nw1.f/1e6,-mu.imag,label='mu2')
plt.xscale('log')
plt.yscale('log')
plt.legend(('$\mu\'\ inductance$','$\mu\'\'\ loss$'),loc='upper right',shadow=True)
plt.ylim(bottom=1)
plt.xlim(left=.5, right=300)
plt.ylabel('Relative permeability')
plt.xlabel('Frequency (MHz)')
plt.title('Complex relative permeability - {}'.format(file1))
plt.grid(True, which="both")
plt.show()
```

Material is mix 44

https://www.fair-rite.com/44-material-data-sheet/

File: unknown-torroid-gray-7.65x3.95x12.62.ipynb
```
import math

# measured values with one turn over torroid.
od = 7.65 #mm
id = 3.95 #mm
width = 12.62 #mm, the h symbol in the formula above
turns=1 #use least turns possible to minimise self resonance effects
L=0.3 #uH  @ 10kHz

#The initial permeability defines the relative permeability at low excitation level.
#According to IEC 60401 test condition : f<= 10 KHz, B < 0.25mT, 25


# notice that the formula adapted to uH
mu_init = L/(0.0002*width*turns**2*math.log(od/id))
print("initial relative magnetic permeability of the core = ", mu_init, "[dimensionless quantity]")
```

initial relative magnetic permeability of the core =  179.81957616161472 [dimensionless quantity]

```
#width is the h symbol in the formula above
al=0.2*mu_init*width*math.log(od/id)
print("Al=",al, "nano henries per square turn")

mu_0=4e-7*math.pi # magnetic constant
a_over_l=al/(mu_0*mu_init*1e9);
print("A/l=",a_over_l)
```

Al= 300.0 nano henries per square turn
A/l= 0.0013276219404681489

```
import matplotlib.pyplot as plt
import skrf as rf
import numpy

file1='unknown-torroid-gray-7.65x3.95x12.62.s1p'

nw1=rf.Network(file1)
# notice how measured Z (resistance, reactance) is inverted down below, 
# mu = Z*a_over_l/(2*pi*f*N2*1j*mu_0)
# when a complex number is divided by 1j the real part value become imaginary 
# and the imaginary become the real.
# permeability affects inductance i.e. reactance part of Z, the real part of Z are ohmic losses
# in the plot below we use mu.real for inductance
# and mu.imag for losses

mu=nw1.z[:,0,0]/(turns*turns*2*math.pi*nw1.f*1j*mu_0*a_over_l)

plt.figure()
plt.rcParams['axes.formatter.min_exponent'] = 4
plt.plot(nw1.f/1e6,mu.real,label='mu1')
plt.plot(nw1.f/1e6,-mu.imag,label='mu2')
plt.xscale('log')
plt.yscale('log')
plt.legend(('$\mu\'\ inductance$','$\mu\'\'\ loss$'),loc='upper right',shadow=True)
plt.ylim(bottom=1)
plt.xlim(left=.5, right=300)
plt.ylabel('Relative permeability')
plt.xlabel('Frequency (MHz)')
plt.title('Complex relative permeability - {}'.format(file1))
plt.grid(True, which="both")
plt.show()
```

Green blue toroid

Mix -52
https://www.micrometals.com/products/materials/-52/

File: unknown-torroid-green-blue-33.11x16x11.55.ipynb
```
import math

# measured values with one turn over torroid.
od = 33.11 #mm
id = 16 #mm
width = 11.55 #mm, the h symbol in the formula above
turns=1 #use least turns possible to minimise self resonance effects
L=0.3 #uH  @ 10kHz

#The initial permeability defines the relative permeability at low excitation level.
#According to IEC 60401 test condition : f<= 10 KHz, B < 0.25mT, 25


# notice that the formula adapted to uH
mu_init = L/(0.0002*width*turns**2*math.log(od/id))
print("initial relative magnetic permeability of the core = ", mu_init, "[dimensionless quantity]")
```

initial relative magnetic permeability of the core =  178.57783678100319 [dimensionless quantity]

```
#width is the h symbol in the formula above
al=0.2*mu_init*width*math.log(od/id)
print("Al=",al, "nano henries per square turn")

mu_0=4e-7*math.pi # magnetic constant
a_over_l=al/(mu_0*mu_init*1e9);
print("A/l=",a_over_l)
```

Al= 299.99999999999994 nano henries per square turn
A/l= 0.0013368535476807775

```
import matplotlib.pyplot as plt
import skrf as rf
import numpy

file1='unknown-torroid-green-blue-33.11x16x11.55.s1p'

nw1=rf.Network(file1)
# notice how measured Z (resistance, reactance) is inverted down below, 
# mu = Z*a_over_l/(2*pi*f*N2*1j*mu_0)
# when a complex number is divided by 1j the real part value become imaginary 
# and the imaginary become the real.
# permeability affects inductance i.e. reactance part of Z, the real part of Z are ohmic losses
# in the plot below we use mu.real for inductance
# and mu.imag for losses

mu=nw1.z[:,0,0]/(turns*turns*2*math.pi*nw1.f*1j*mu_0*a_over_l)

plt.figure()
plt.rcParams['axes.formatter.min_exponent'] = 4
plt.plot(nw1.f/1e6,mu.real,label='mu1')
plt.plot(nw1.f/1e6,-mu.imag,label='mu2')
plt.xscale('log')
plt.yscale('log')
plt.legend(('$\mu\'\ inductance$','$\mu\'\'\ loss$'),loc='upper right',shadow=True)
plt.ylim(bottom=1)
plt.xlim(left=.5, right=300)
plt.ylabel('Relative permeability')
plt.xlabel('Frequency (MHz)')
plt.title('Complex relative permeability - {}'.format(file1))
plt.grid(True, which="both")
plt.show()
```

Green blue toroid

Mix -52
https://www.micrometals.com/products/materials/-52/

File: unknown-torroid-red-green-15.54x8.2x6.32.ipynb
```
import math

# measured values with one turn over torroid.
od = 15.54 #mm
id = 8.2 #mm
width = 6.32 #mm, the h symbol in the formula above
turns=1 #use least turns possible to minimise self resonance effects
L=0.3 #uH  @ 10kHz

#The initial permeability defines the relative permeability at low excitation level.
#According to IEC 60401 test condition : f<= 10 KHz, B < 0.25mT, 25


# notice that the formula adapted to uH
mu_init = L/(0.0002*width*turns**2*math.log(od/id))
print("initial relative magnetic permeability of the core = ", mu_init, "[dimensionless quantity]")
```

initial relative magnetic permeability of the core =  371.2623382188651 [dimensionless quantity]

```
#width is the h symbol in the formula above
al=0.2*mu_init*width*math.log(od/id)
print("Al=",al, "nano henries per square turn")

mu_0=4e-7*math.pi # magnetic constant
a_over_l=al/(mu_0*mu_init*1e9);
print("A/l=",a_over_l)
```

Al= 300.0 nano henries per square turn
A/l= 0.0006430289045292454

```
import matplotlib.pyplot as plt
import skrf as rf
import numpy

file1='unknown-torroid-red-green-15.54x8.2x6.32.s1p'

nw1=rf.Network(file1)
# notice how measured Z (resistance, reactance) is inverted down below, 
# mu = Z*a_over_l/(2*pi*f*N2*1j*mu_0)
# when a complex number is divided by 1j the real part value become imaginary 
# and the imaginary become the real.
# permeability affects inductance i.e. reactance part of Z, the real part of Z are ohmic losses
# in the plot below we use mu.real for inductance
# and mu.imag for losses

mu=nw1.z[:,0,0]/(turns*turns*2*math.pi*nw1.f*1j*mu_0*a_over_l)

plt.figure()
plt.rcParams['axes.formatter.min_exponent'] = 4
plt.plot(nw1.f/1e6,mu.real,label='mu1')
plt.plot(nw1.f/1e6,-mu.imag,label='mu2')
plt.xscale('log')
plt.yscale('log')
plt.legend(('$\mu\'\ inductance$','$\mu\'\'\ loss$'),loc='upper right',shadow=True)
plt.ylim(bottom=1)
plt.xlim(left=.5, right=300)
plt.ylabel('Relative permeability')
plt.xlabel('Frequency (MHz)')
plt.title('Complex relative permeability - {}'.format(file1))
plt.grid(True, which="both")
plt.show()
```

Material is mix -18
Green/Red
https://www.micrometals.com/products/materials/-18/
